Repository: lorazno/PoacherDamage2025

# PoacherDamage2025
Data from Testing the Limits: Functional Strengths and Weaknesses of Poacher (Agonidae) Armour

README made by Lorenzo Martinez on 2025-5-6

Data description:

1. Author Information: 
Corresponding Author and Information:

Name: Lorenzo Martinez

Affiliation: Rhodes College, Biology and Environmental Sciences Departments

Address: 2000 N Parkway, Memphis TN, 38112

Email: marle-26@rhodes.edu

2. Data collection information: 
Dates: June - August 2024

Location: Friday Harbor Laboratories, 620 University Rd, Friday Harbor, WA 98250

3. Research Funding:
Thank you to the Company of Biologists, American Association of Anatomists, and the Society of Integrative and Comparative Biology Division of Biomechanics for funding the supporting symposium. This research was supported by NSF Grant DBI-2419705 and the Seaver Institute for APS and DBI-2522148 to CMD; the Frederic H. and Kirstin C. Nichols Endowed Graduate Fellowship to MLV. The crab claw scan was provided by Glenna Clifton and the Murdock Natural Sciences Grant NS202222568. 

4. File information:

a. BathyagonusMTSData.csv:

Specimen = Specific specimen, CB = Crushed Bathyagonus; PB = Punctured Bathyagonus

Length = total specimen length

Location = Trial location on body, LA = Lateral Anterior, DA = Dorsal Anterior, LMA = Lateral Mid-Anterior, DTP = Dorsal Transition Point, LP = Lateral Posterior, DP = Dorsal Posterior

Height = measured "height" of specimen at trial location

maxLoad = maximum load recorded by MTS

extensionAtMadLoad = distance MTS extended to reach max load

workToMaxLoad = area under load/displacement curve until max load 

loadAtMaxExtension = load recorded by MTS at set maximum displacement

maxExtension = distance MTS displaced

workToMaxExtension = area under load/displacement curve until max extension

loadAtCrack = load recorded by MTS at point of fracture

ExtensionAtCrack = extension of MTS at point of fracture 

workToCrack = area under load/displacement curve until point of fracture

loadAtHoldStart = load recorded by MTS at start of pause (point of max extension)

loadAtHoldEnd = load recorded by MTS at end of pause (point of max extension)

b. CrackAngles.csv

Specimen = Specific specimen, CB = Crushed Bathyagonus; PB = Punctured Bathyagonus

IntendedDamage = trial location

ActualDamage = recorded damage seen in 3D slicer

Angle = fracture angle recorded in 3D slicer

PrimaryDirection = direction of fracture

method = trial type (crush or puncture)

DamageIntent = lateral/dorsal categories for trial type

Count = damage number for that location

Number = all set to 1 for graphing percentage out of total

c. crushedited.csv: first 16 columns same as BathyagonusMTSData.csv but filtered for crushed specimens

TrialType = all crushing (C)

Individual = Bathyagonus(number)

Orientation = Lateral or Dorsal for graphing

Position = location edited to generalize between posterior and anterior for graphing

Stress = Stress calculated using attached Rscript

Strain = Strain calculated using attached Rscript

d. AbrasionData.csv

method = trial type

specimen = specimen # (EB = ErodedBathyagonus, IB = ImpactedBathyagonus)

specimenLength = length of entire specimen

scanRes = microCT scan resolution

segHeight = height of segmentation at most anterior point

segLength = double the height

segSA = segment surface area

segVolume = segment volume

ratio = SA:V ratio

ratioL = SA:V ratio divided by specimen length

e. PoacherDamageScript.R = all Rscripts used to generate graphs, calculate statistics, and add categories. Each section is annotated and grouped by damage tests

File: BathyagonusMTSData.csv
Specimen,Length,Location,Height,maxLoad,extensionAtMaxLoad,workToMaxLoad,loadAtMaxExt,maxExtension,workToMaxExtension,loadAtCrack,ExtensionAtCrack,workToCrack,loadAtHoldStart,loadAtHoldEnd
CB1,111,LA,9,41.036,6.112,75.0756975,41.036,6.112,75.0756975,7.765,2.911,8.58818,41.036,21.027
CB1,111,DA,6,23.47,4.11,24.7182905,23.47,4.11,24.7182905,20.509,3.852,19.115322,23.47,15.58
CB1,111,LMA,7,72.735,4.828,101.3895025,72.735,4.828,101.3895025,12.985,1.809,8.4782195,72.735,39.007
CB1,111,DTP,4,14.815,2.824,13.021923,14.815,2.824,13.021923,13.05,2.612,10.1376,14.815,9.75
CB1,111,LP,4,17.49,2.715,16.125677,13.561,2.827,17.825767,17.49,2.715,16.125677,10.275,9.685
CB1,111,DP,3,11.54,2.112,6.054952,11.54,2.112,6.054952,11.53,2.11,6.031882,10.73,8.255
CB2,106,LA,8,34.589,5.431,63.9359025,34.589,5.431,63.9359025,24.11,4.703,42.8458745,34.589,19.51
CB2,106,DA,6,46.059,4.123,65.6885835,46.059,4.123,65.6885835,22.667,2.994,28.2216355,46.049,19.245
CB2,106,LMA,6,24.535,4.105,38.6833075,24.35,4.118,39.00106,12.17,2.603,12.161735,24.525,12.688
CB2,106,DTP,4,22.38,2.831,19.0961585,22.38,2.831,19.0961585,12.25,2.231,9.4707395,22.38,13.105
CB2,106,DP,4,14.354,2.853,13.70501,14.354,2.853,13.70501,12.892,2.612,10.4601985,14.354,9.2
CB2,106,LP,2.5,52.765,2.81,28.907099,51.554,2.822,29.533013,24.9,2.532,20.405082,52.765,40.719
CB3,128,LA,10,64.569,6.841,166.183335,63.446,6.843,166.31135,8.194,2.03,6.464033,64.569,32.934
CB3,128,DA,7,44.212,4.806,68.485961,43.954,4.821,69.147206,8.485,2.393,10.179398,44.212,19.579
CB3,128,LMA,6,32.899,4.12,55.6737445,32.899,4.12,55.6737445,11.635,1.929,9.9938205,32.899,14.08
CB3,128,DTP,4,35.121,2.825,32.232233,34.82,2.827,32.302174,9.87,1.719,9.946967,35.121,13.87
CB3,128,LP,5,23.079,3.466,35.7252345,23.044,3.468,35.7713575,12.515,2.085,13.6554285,23.044,9.845
CB3,128,DP,4,26.222,2.842,22.5249285,26.222,2.842,22.5249285,9.208,1.753,6.877295,26.222,12.852
CB4,132,LA,9.5,56.299,6.044,125.822073,45.854,6.47,146.5991695,9.36,2.577,13.2994645,56.159,24.749
CB4,132,DA,9,63.828,6.16,135.576172,63.562,6.172,136.340512,9.575,2.528,13.4319155,63.828,29.46
CB4,132,LMA,7,35.759,4.153,54.620981,31.949,4.821,76.394246,12.235,2.47,14.925894,35.759,14.825
CB4,132,DTP,5,51.464,3.419,56.335517,51.464,3.419,56.335517,8.74,1.435,7.107897,51.464,27.052
CB4,132,LP,5,28.405,3.42,36.6932415,28.21,3.422,36.7498565,12.153,1.981,12.4726855,28.405,15.674
CB4,132,DP,3.5,34.039,2.428,28.9029985,34.039,2.428,28.9029985,9.995,1.167,6.65456,34.039,20.121
CB5,108,LA,9,44.434,6.11,107.650644,44.434,6.11,107.650644,27.37,4.985,67.92023,44.434,26.14
CB5,108,DA,7,72.511,4.817,108.981107,71.398,4.831,109.98847,29.11,3.223,36.60661,72.511,34.931
CB5,108,LMA,6.5,25.945,4.362,46.927635,25.815,4.42,48.42808,15.37,2.929,17.113597,25.855,12.69
CB5,108,DTP,4.5,40.004,3.128,43.896605,40.004,3.128,43.896605,27.354,2.653,28.1438995,40.004,21.954
CB5,108,LP,4.5,34.601,3.119,43.099344,34.601,3.119,43.099344,11.408,1.497,8.960195,34.601,18.65
CB5,108,DP,3,27.935,2.127,22.1954935,27.935,2.127,22.1954935,22.69,1.803,14.1339745,27.935,15.44
PB1,125,LA,9,11.631,4.498,16.2926105,8.48,6.119,25.3001195,11.631,4.498,16.2926105,8.48,5.118
PB1,125,DA,6.5,11.78,4.405,23.4652045,11.265,4.406,23.476727,8.15,2.451,7.81911,11.78,5.333
PB1,125,LMA,6,13,4.128,19.2854855,13,4.128,19.2854855,8.095,2.433,7.2188755,13,6.032
PB1,125,DTP,4,9.93,1.7,5.375089,5.535,2.809,11.5389325,9.93,1.7,5.375089,5.535,2.295
PB1,125,LP,5,8.965,3.433,14.269488,8.965,3.433,14.269488,7.765,2.698,9.184837,8.965,5.18
PB1,125,DP,3,6.945,2.02,5.4539635,6.693,2.123,6.148174,6.745,1.987,5.2280785,6.693,2.625
PB2,112.5,LA,8.5,14.93,5.814,26.921271,14.93,5.814,26.921271,6.575,3.316,7.587296,14.93,7.135
PB2,112.5,DA,7,14.145,4.837,25.0490655,14.145,4.837,25.0490655,4.47,2.08,4.245408,14.145,6.405
PB2,112.5,LMA,7,19.9,4.714,28.5692525,16.235,4.824,30.639222,6.471,2.032,4.4060925,19.9,7.36
PB2,112.5,DTP,4,12.097,2.531,7.4495025,9.755,2.825,10.362811,12.097,2.531,7.4495025,9.755,4.067
PB2,112.5,LP,4.5,11.954,3.099,16.3531465,11.905,3.129,16.7110315,7.176,1.67,4.9472575,11.954,5.82
PB2,112.5,DP,3,2.866,2.122,2.443673,2.866,2.122,2.443673,2.69,1.949,1.971504,2.866,1.645
PB3,114,LA,8.5,13.625,5.824,31.7246445,13.625,5.824,31.7246445,11.568,4.226,17.145224,13.625,7.595
PB3,114,DA,6.5,8.393,4.402,17.035464,8.393,4.402,17.035464,5.812,2.474,5.9569395,8.393,4.135
PB3,114,LMA,6,10.995,4.106,19.004987,10.995,4.106,19.004987,6.989,2.255,7.227867,10.995,5.555
PB3,114,DTP,4,8.175,2.84,12.448516,8.03,2.841,12.4566185,6.155,1.572,3.9889875,8.175,3.512
PB3,114,LP,4.5,7.385,2.13,6.9045295,7.385,2.13,6.9045295,4.18,1.218,2.9780525,7.385,4.065
PB3,114,DP,3,9.761,2.115,7.289364,8.805,2.122,7.354345,2.755,1.027,0.8805215,9.76,2.95
PB4,108,LA,8,12.68,5.424,24.264415,12.68,5.424,24.264415,6.015,3.098,7.2743645,12.68,7.072
PB4,108,DA,6,8.015,2.382,7.4840655,6.3,4.125,15.932342,8.015,2.382,7.4840655,6.313,3.178
PB4,108,LMA,5.5,10.33,3.785,16.5946705,9.61,3.808,16.8313105,7.28,2.12,5.979119,10.33,4.93
PB4,108,DTP,3.5,12.185,1.679,7.0881535,6.965,2.425,13.7463835,12.185,1.679,7.0881535,9.31,3.051
PB4,108,LP,4,6.825,2.829,8.1981965,6.825,2.829,8.1981965,4.892,1.92,4.0928,6.825,3.795
PB4,108,DP,2.5,9.342,1.701,4.472949,7.972,1.814,5.497553,9.1,1.666,4.149996,5.975,2.729
PB5,122,LA,8,10.335,5.408,18.933787,10.335,5.408,18.933787,4.975,2.856,5.044477,10.335,5.525
PB5,122,DA,7,11.49,4.817,22.3456125,11.49,4.817,22.3456125,10.085,2.922,9.75541,11.49,5.753
PB5,122,LMA,7,13.89,4.817,23.6248855,13.69,4.826,23.7489955,3.73,1.827,2.5192165,13.89,5.795
PB5,122,DTP,4,9.671,2.781,13.4059355,9.3,2.828,13.8579805,9.165,2.098,7.641544,9.671,3.92
PB5,122,LP,4.5,8.08,2.926,12.1218,7.645,3.109,13.5220905,5.85,1.444,3.350585,8.08,3.38
PB5,122,DP,3,10.32,2.139,8.030726,10.32,2.139,8.030726,4.305,1.159,1.3216485,10.32,3.829

File: CrackAngles.csv
Specimen,IntendedDamage,ActualDamage,Angle,PrimaryDirection,method,DamageIntent,Count,Number
CB1,LA,Ventral,5.2,longitudinal,Crush,Lateral,1,1
CB1,LA,Ventral,16,longitudinal,Crush,Lateral,2,1
CB1,LA,Ventral,4.2,longitudinal,Crush,Lateral,3,1
CB1,LA,Ventral,4,longitudinal,Crush,Lateral,4,1
CB2,LA,Ventral,1.5,longitudinal,Crush,Lateral,5,1
CB2,LA,Ventral,6.6,longitudinal,Crush,Lateral,6,1
CB2,LA,Vertebral,,,Crush,Lateral,29,1
CB3,LA,Ventral,4.6,longitudinal,Crush,Lateral,7,1
CB3,LA,Ventral,7.7,longitudinal,Crush,Lateral,8,1
CB3,LA,Ventral,1.4,longitudinal,Crush,Lateral,9,1
CB3,LA,Ventral,11.1,longitudinal,Crush,Lateral,10,1
CB3,LA,Dorsal,2.1,longitudinal,Crush,Lateral,11,1
CB3,LA,Vertebral,,,Crush,Lateral,30,1
CB3,LA,Vertebral,,,Crush,Lateral,31,1
CB4,LA,Ventral,5.9,longitudinal,Crush,Lateral,12,1
CB4,LA,Ventral,21.5,longitudinal,Crush,Lateral,13,1
CB4,LA,Dorsal,62,transverse,Crush,Lateral,14,1
CB4,LA,Ventral,40.5,longitudinal,Crush,Lateral,15,1
CB4,LA,Vertebral,,,Crush,Lateral,32,1
CB5,LA,Ventral,1.3,longitudinal,Crush,Lateral,16,1
CB5,LA,Ventral,12.6,longitudinal,Crush,Lateral,17,1
CB5,LA,Ventral,89.5,transverse,Crush,Lateral,18,1
PB1,LA,Lateral,92,transverse,Puncture,Lateral,19,1
PB1,LA,Lateral,103.8,transverse,Puncture,Lateral,20,1
PB2,LA,Lateral,60.6,transverse,Puncture,Lateral,21,1
PB2,LA,Lateral,79.7,transverse,Puncture,Lateral,22,1
PB3,LA,Lateral,51.4,transverse,Puncture,Lateral,23,1
PB4,LA,Lateral,127.2,transverse,Puncture,Lateral,24,1
PB4,LA,Lateral,2.8,longitudinal,Puncture,Lateral,25,1
PB4,LA,Lateral,54.2,transverse,Puncture,Lateral,26,1
PB4,LA,Lateral,95.2,transverse,Puncture,Lateral,27,1
PB4,LA,Vertebral,,,Puncture,Lateral,33,1
PB5,LA,Lateral,76.9,transverse,Puncture,Lateral,28,1
CB1,LMA,Ventral,11.3,longitudinal,Crush,Lateral,1,1
CB1,LMA,Ventral,2,longitudinal,Crush,Lateral,2,1
CB1,LMA,Ventral,4,longitudinal,Crush,Lateral,3,1
CB1,LMA,Ventral,4.3,longitudinal,Crush,Lateral,4,1
CB1,LMA,Ventral,18.9,longitudinal,Crush,Lateral,5,1
CB1,LMA,Vertebral,,,Crush,Lateral,17,1
CB2,LMA,Ventral,9.2,longitudinal,Crush,Lateral,6,1
CB2,LMA,Ventral,4.7,longitudinal,Crush,Lateral,7,1
CB2,LMA,Ventral,8.5,longitudinal,Crush,Lateral,8,1
CB3,LMA,Vertebral,,,Crush,Lateral,18,1
CB4,LMA,Dorsal,15.6,longitudinal,Crush,Lateral,9,1
CB4,LMA,Dorsal,9.6,longitudinal,Crush,Lateral,10,1
CB4,LMA,Dorsal,5.2,longitudinal,Crush,Lateral,11,1
CB4,LMA,Vertebral,,,Crush,Lateral,19,1
CB5,LMA,Vertebral,,,Crush,Lateral,20,1
CB5,LMA,Vertebral,,,Crush,Lateral,21,1
PB1,LMA,Lateral,97,transverse,Puncture,Lateral,24,1
PB1,LMA,Lateral,138.9,longitudinal,Puncture,Lateral,25,1
PB1,LMA,Vertebral,,,Puncture,Lateral,22,1
PB2,LMA,Lateral,93.7,transverse,Puncture,Lateral,12,1
PB2,LMA,Lateral,88.7,transverse,Puncture,Lateral,13,1
PB2,LMA,Vertebral,,,Puncture,Lateral,23,1
PB3,LMA,Lateral,80.7,transverse,Puncture,Lateral,14,1
PB4,LMA,Lateral,24.5,longitudinal,Puncture,Lateral,15,1
PB4,LMA,Lateral,77.2,transverse,Puncture,Lateral,16,1
PB5,LMA,Lateral,91.8,transverse,Puncture,Lateral,27,1
CB1,LP,Dorsal,2.9,longitudinal,Crush,Lateral,1,1
CB2,LP,Lateral,1.6,longitudinal,Crush,Lateral,2,1
PB2,LP,Lateral,40.4,longitudinal,Puncture,Lateral,3,1
PB5,LP,Lateral,8.2,longitudinal,Puncture,Lateral,4,1
PB5,LP,Lateral,23.1,longitudinal,Puncture,Lateral,5,1
PB5,LP,Lateral,36.4,longitudinal,Puncture,Lateral,6,1
CB1,DTP,Lateral,9.7,longitudinal,Crush,Dorsal,1,1
CB1,DTP,Vertebral,,,Crush,Dorsal,9,1
CB3,DTP,Vertebral,,,Crush,Dorsal,10,1
CB3,DTP,Vertebral,,,Crush,Dorsal,11,1
CB4,DTP,Lateral,48.1,transverse,Crush,Dorsal,2,1
CB4,DTP,Lateral,20.4,longitudinal,Crush,Dorsal,3,1
CB4,DTP,Vertebral,,,Crush,Dorsal,12,1
CB5,DTP,Vertebral,,,Crush,Dorsal,13,1
CB5,DTP,Vertebral,,,Crush,Dorsal,14,1
PB1,DTP,Dorsal,106.1,transverse,Puncture,Dorsal,4,1
PB2,DTP,Dorsal,32.4,longitudinal,Puncture,Dorsal,5,1
PB3,DTP,Dorsal,71.4,transverse,Puncture,Dorsal,6,1
PB3,DTP,Dorsal,4.4,longitudinal,Puncture,Dorsal,7,1
PB4,DTP,Dorsal,31.5,longitudinal,Puncture,Dorsal,8,1
PB4,DTP,Vertebral,,,Puncture,Dorsal,15,1
PB5,DTP,Vertebral,,,Puncture,Dorsal,16,1
CB1,DA,Vertebral,,,Crush,Dorsal,16,1
CB3,DA,Dorsal,46,transverse,Crush,Dorsal,1,1
CB4,DA,Dorsal,96.5,transverse,Crush,Dorsal,2,1
CB4,DA,Dorsal,8.6,longitudinal,Crush,Dorsal,3,1
CB4,DA,Vertebral,,,Crush,Dorsal,17,1
CB4,DA,Vertebral,,,Crush,Dorsal,18,1
PB1,DA,Dorsal,86,transverse,Puncture,Dorsal,4,1
PB1,DA,Dorsal,44.3,longitudinal,Puncture,Dorsal,5,1
PB1,DA,Dorsal,20.1,longitudinal,Puncture,Dorsal,6,1
PB2,DA,Dorsal,63.8,transverse,Puncture,Dorsal,7,1
PB2,DA,Dorsal,72.7,transverse,Puncture,Dorsal,8,1
PB2,DA,Dorsal,68.2,transverse,Puncture,Dorsal,9,1
PB2,DA,Vertebral,,,Puncture,Dorsal,19,1
PB3,DA,Dorsal,62,transverse,Puncture,Dorsal,10,1
PB3,DA,Dorsal,34.7,longitudinal,Puncture,Dorsal,11,1
PB4,DA,Dorsal,41,longitudinal,Puncture,Dorsal,12,1
PB4,DA,Dorsal,5.3,longitudinal,Puncture,Dorsal,13,1
PB5,DA,Lateral,84.2,transverse,Puncture,Dorsal,20,1
PB5,DA,Lateral,76,transverse,Puncture,Dorsal,21,1
PB5,DA,Dorsal,97.3,transverse,Puncture,Dorsal,14,1
PB5,DA,Dorsal,17.3,longitudinal,Puncture,Dorsal,15,1
CB2,DP,Dorsal,2.6,longitudinal,Crush,Dorsal,1,1
CB4,DP,Dorsal,61.1,transverse,Crush,Dorsal,2,1
PB1,DP,Dorsal,67.8,transverse,Puncture,Dorsal,3,1
PB1,DP,Dorsal,38,longitudinal,Puncture,Dorsal,4,1
PB3,DP,Dorsal,11.1,longitudinal,Puncture,Dorsal,5,1
PB3,DP,Dorsal,67,transverse,Puncture,Dorsal,6,1
PB4,DP,Dorsal,41.8,longitudinal,Puncture,Dorsal,7,1
PB5,DP,Vertebral,,,Puncture,Dorsal,8,1
